Repository: Tritristu/ME-354

File: TensionLab/data/experimentalData/1018 Steel Sample 1.csv (part 1 of 2)
Specimen label,"1018_1"
End date,"Monday, January 24, 2022"
Thickness,"6.24000",mm
Width,"12.38000",mm
Final length,"57.02000",mm
Axial gauge length,"25.40000",mm
Transverse gauge length,"12.38000",mm
Crosshead Rate,"5.00",mm/min

Time,Extension,Load,Axial Strain,Transverse Strain
(s),(mm),(N),(mm/mm),(mm/mm)
"0.000","0.000","0.10","0.00000","0.00000"
"0.100","0.004","21.82","0.00000","0.00000"
"0.200","0.014","214.86","0.00001","0.00000"
"0.300","0.024","359.52","0.00003","0.00000"
"0.400","0.033","450.60","0.00003","0.00001"
"0.500","0.042","552.33","0.00004","0.00002"
"0.600","0.050","608.29","0.00005","0.00002"
"0.700","0.058","714.68","0.00005","0.00002"
"0.800","0.067","786.10","0.00006","0.00002"
"0.900","0.075","874.52","0.00007","0.00003"
"1.000","0.084","979.49","0.00008","0.00003"
"1.100","0.092","1044.29","0.00009","0.00003"
"1.200","0.100","1157.22","0.00010","0.00004"
"1.300","0.109","1225.18","0.00010","0.00004"
"1.400","0.117","1324.88","0.00010","0.00004"
"1.500","0.125","1426.31","0.00011","0.00005"
"1.600","0.134","1539.06","0.00011","0.00005"
"1.700","0.142","1629.77","0.00011","0.00005"
"1.800","0.150","1770.52","0.00012","0.00005"
"1.900","0.159","1855.23","0.00012","0.00005"
"2.000","0.167","1988.62","0.00012","0.00006"
"2.100","0.175","2077.79","0.00013","0.00006"
"2.200","0.184","2180.04","0.00013","0.00006"
"2.300","0.192","2279.30","0.00013","0.00006"
"2.400","0.200","2395.80","0.00014","0.00006"
"2.500","0.208","2465.49","0.00014","0.00006"
"2.600","0.217","2594.92","0.00014","0.00006"
"2.700","0.225","2675.23","0.00015","0.00006"
"2.800","0.233","2776.44","0.00015","0.00006"
"2.900","0.242","2869.55","0.00015","0.00006"
"3.000","0.250","2978.25","0.00015","0.00006"
"3.100","0.259","3053.37","0.00016","0.00006"
"3.200","0.267","3165.77","0.00016","0.00006"
"3.300","0.275","3262.90","0.00016","0.00006"
"3.400","0.283","3347.59","0.00016","0.00006"
"3.500","0.292","3463.74","0.00016","0.00006"
"3.600","0.300","3558.18","0.00016","0.00006"
"3.700","0.309","3651.96","0.00016","0.00006"
"3.800","0.317","3748.07","0.00016","0.00005"
"3.900","0.325","3849.88","0.00016","0.00005"
"4.000","0.333","3919.33","0.00016","0.00005"
"4.100","0.342","4029.42","0.00016","0.00005"
"4.200","0.350","4102.82","0.00016","0.00005"
"4.300","0.358","4196.16","0.00016","0.00005"
"4.400","0.367","4282.89","0.00016","0.00005"
"4.500","0.375","4376.44","0.00016","0.00005"
"4.600","0.383","4469.62","0.00016","0.00005"
"4.700","0.392","4521.57","0.00016","0.00005"
"4.800","0.400","4621.38","0.00016","0.00005"
"4.900","0.409","4691.52","0.00016","0.00005"
"5.000","0.417","4770.72","0.00016","0.00005"
"5.100","0.425","4847.68","0.00016","0.00005"
"5.200","0.434","4924.49","0.00016","0.00005"
"5.300","0.442","4995.15","0.00016","0.00005"
"5.400","0.450","5100.06","0.00017","0.00005"
"5.500","0.458","5152.01","0.00017","0.00005"
"5.600","0.467","5238.78","0.00017","0.00005"
"5.700","0.475","5326.61","0.00017","0.00005"
"5.800","0.484","5405.45","0.00017","0.00005"
"5.900","0.492","5493.23","0.00017","0.00005"
"6.000","0.500","5555.87","0.00018","0.00005"
"6.100","0.508","5657.74","0.00018","0.00006"
"6.200","0.517","5736.38","0.00018","0.00005"
"6.300","0.525","5809.10","0.00019","0.00006"
"6.400","0.533","5908.36","0.00019","0.00006"
"6.500","0.542","5982.32","0.00019","0.00006"
"6.600","0.550","6066.10","0.00020","0.00006"
"6.700","0.558","6143.65","0.00020","0.00006"
"6.800","0.567","6246.46","0.00021","0.00006"
"6.900","0.575","6343.91","0.00021","0.00006"
"7.000","0.583","6398.89","0.00021","0.00006"
"7.100","0.592","6508.93","0.00021","0.00006"
"7.200","0.600","6595.58","0.00022","0.00006"
"7.300","0.608","6665.29","0.00023","0.00006"
"7.400","0.617","6770.64","0.00023","0.00006"
"7.500","0.625","6879.22","0.00023","0.00006"
"7.600","0.633","6949.85","0.00024","0.00007"
"7.700","0.642","7043.66","0.00024","0.00007"
"7.800","0.650","7156.99","0.00024","0.00007"
"7.900","0.658","7212.97","0.00025","0.00007"
"8.000","0.667","7333.13","0.00025","0.00007"
"8.100","0.675","7416.34","0.00026","0.00007"
"8.200","0.683","7503.47","0.00026","0.00007"
"8.300","0.692","7592.06","0.00027","0.00007"
"8.400","0.700","7703.14","0.00027","0.00007"
"8.500","0.709","7794.28","0.00028","0.00008"
"8.600","0.717","7885.17","0.00028","0.00008"
"8.700","0.725","7998.32","0.00029","0.00008"
"8.800","0.733","8080.08","0.00029","0.00008"
"8.900","0.742","8185.69","0.00030","0.00008"
"9.000","0.750","8280.44","0.00030","0.00008"
"9.100","0.758","8381.91","0.00031","0.00008"
"9.200","0.767","8462.40","0.00031","0.00009"
"9.300","0.775","8586.74","0.00032","0.00009"
"9.400","0.783","8660.87","0.00032","0.00009"
"9.500","0.792","8771.71","0.00033","0.00009"
"9.600","0.800","8863.18","0.00033","0.00009"
"9.700","0.808","8980.38","0.00034","0.00009"
"9.800","0.817","9064.37","0.00034","0.00009"
"9.900","0.825","9176.10","0.00034","0.00010"
"10.000","0.833","9278.20","0.00035","0.00010"
"10.100","0.842","9394.08","0.00036","0.00010"
"10.200","0.850","9472.09","0.00037","0.00010"
"10.300","0.859","9610.59","0.00037","0.00010"
"10.400","0.867","9694.21","0.00037","0.00011"
"10.500","0.875","9813.77","0.00038","0.00011"
"10.600","0.884","9925.51","0.00039","0.00011"
"10.700","0.892","10032.05","0.00039","0.00011"
"10.800","0.900","10137.39","0.00040","0.00011"
"10.900","0.908","10271.59","0.00041","0.00012"
"11.000","0.917","10356.82","0.00041","0.00012"
"11.100","0.925","10481.99","0.00042","0.00012"
"11.200","0.933","10584.32","0.00042","0.00012"
"11.300","0.942","10694.69","0.00043","0.00013"
"11.400","0.950","10817.98","0.00044","0.00013"
"11.500","0.958","10895.53","0.00044","0.00013"
"11.600","0.967","11026.72","0.00045","0.00014"
"11.700","0.975","11134.68","0.00046","0.00014"
"11.800","0.984","11264.61","0.00046","0.00014"
"11.900","0.992","11366.41","0.00047","0.00015"
"12.000","1.000","11477.15","0.00048","0.00015"
"12.100","1.008","11592.05","0.00048","0.00016"
"12.200","1.017","11717.21","0.00049","0.00016"
"12.300","1.025","11821.44","0.00050","0.00016"
"12.400","1.034","11942.29","0.00050","0.00016"
"12.500","1.042","12043.90","0.00051","0.00016"
"12.600","1.050","12156.16","0.00052","0.00017"
"12.700","1.058","12289.32","0.00052","0.00017"
"12.800","1.067","12387.84","0.00053","0.00017"
"12.900","1.075","12530.00","0.00054","0.00018"
"13.000","1.083","12638.69","0.00054","0.00018"
"13.100","1.092","12749.74","0.00055","0.00018"
"13.200","1.100","12862.38","0.00056","0.00019"
"13.300","1.109","12980.45","0.00057","0.00019"
"13.400","1.117","13107.78","0.00057","0.00019"
"13.500","1.125","13213.70","0.00058","0.00019"
"13.600","1.133","13348.29","0.00059","0.00020"
"13.700","1.142","13451.60","0.00059","0.00020"
"13.800","1.150","13581.88","0.00060","0.00020"
"13.900","1.158","13685.51","0.00061","0.00020"
"14.000","1.167","13815.96","0.00062","0.00021"
"14.100","1.175","13946.13","0.00063","0.00021"
"14.200","1.183","14053.78","0.00063","0.00021"
"14.300","1.192","14197.53","0.00064","0.00022"
"14.400","1.200","14296.16","0.00065","0.00022"
"14.500","1.209","14420.31","0.00065","0.00023"
"14.600","1.217","14539.03","0.00066","0.00023"
"14.700","1.225","14657.91","0.00067","0.00023"
"14.800","1.234","14803.59","0.00068","0.00024"
"14.900","1.242","14910.38","0.00069","0.00024"
"15.000","1.250","15043.20","0.00069","0.00024"
"15.100","1.259","15161.64","0.00070","0.00025"
"15.200","1.267","15293.09","0.00071","0.00025"
"15.300","1.275","15415.17","0.00072","0.00026"
"15.400","1.284","15542.31","0.00073","0.00026"
"15.500","1.292","15658.20","0.00073","0.00026"
"15.600","1.300","15792.05","0.00074","0.00027"
"15.700","1.308","15913.34","0.00075","0.00027"
"15.800","1.317","16046.47","0.00076","0.00027"
"15.900","1.325","16170.69","0.00077","0.00027"
"16.000","1.333","16284.31","0.00077","0.00028"
"16.100","1.342","16446.17","0.00079","0.00028"
"16.200","1.350","16549.57","0.00079","0.00028"
"16.300","1.358","16674.86","0.00080","0.00029"
"16.400","1.367","16810.62","0.00081","0.00029"
"16.500","1.375","16934.05","0.00082","0.00030"
"16.600","1.383","17072.69","0.00082","0.00030"
"16.700","1.392","17197.99","0.00083","0.00031"
"16.800","1.400","17315.55","0.00084","0.00031"
"16.900","1.408","17469.76","0.00085","0.00031"
"17.000","1.417","17588.79","0.00086","0.00032"
"17.100","1.425","17714.13","0.00087","0.00032"
"17.200","1.433","17858.17","0.00088","0.00033"
"17.300","1.442","17968.75","0.00089","0.00033"
"17.400","1.450","18124.07","0.00090","0.00033"
"17.500","1.458","18228.66","0.00090","0.00034"
"17.600","1.467","18367.68","0.00092","0.00034"
"17.700","1.475","18500.22","0.00092","0.00034"
"17.800","1.483","18640.62","0.00093","0.00035"
"17.900","1.492","18749.08","0.00094","0.00035"
"18.000","1.500","18905.47","0.00095","0.00036"
"18.100","1.508","19030.84","0.00096","0.00036"
"18.200","1.517","19157.71","0.00097","0.00037"
"18.300","1.525","19310.05","0.00098","0.00037"
"18.400","1.533","19430.76","0.00099","0.00037"
"18.500","1.542","19572.85","0.00100","0.00038"
"18.600","1.550","19700.01","0.00101","0.00038"
"18.700","1.558","19833.64","0.00101","0.00039"
"18.800","1.567","19963.95","0.00102","0.00039"
"18.900","1.575","20104.94","0.00103","0.00040"
"19.000","1.583","20220.55","0.00105","0.00040"
"19.100","1.592","20371.82","0.00106","0.00041"
"19.200","1.600","20503.46","0.00107","0.00041"
"19.300","1.608","20629.74","0.00108","0.00042"
"19.400","1.617","20772.68","0.00108","0.00042"
"19.500","1.625","20904.23","0.00109","0.00043"
"19.600","1.633","21025.53","0.00111","0.00043"
"19.700","1.642","21180.21","0.00111","0.00044"
"19.800","1.650","21303.64","0.00112","0.00044"
"19.900","1.659","21438.68","0.00113","0.00045"
"20.000","1.667","21575.95","0.00115","0.00045"
"20.100","1.675","21713.46","0.00116","0.00046"
"20.200","1.683","21834.74","0.00117","0.00047"
"20.300","1.692","21992.04","0.00118","0.00047"
"20.400","1.700","22118.73","0.00119","0.00048"
"20.500","1.708","22254.32","0.00120","0.00048"
"20.600","1.717","22394.25","0.00121","0.00048"
"20.700","1.725","22516.00","0.00122","0.00049"
"20.800","1.734","22666.34","0.00123","0.00049"
"20.900","1.742","22801.50","0.00124","0.00050"
"21.000","1.750","22928.49","0.00125","0.00051"
"21.100","1.758","23057.79","0.00126","0.00051"
"21.200","1.767","23215.51","0.00127","0.00052"
"21.300","1.775","23321.30","0.00128","0.00053"
"21.400","1.783","23484.20","0.00130","0.00053"
"21.500","1.792","23604.83","0.00131","0.00054"
"21.600","1.800","23750.77","0.00132","0.00054"
"21.700","1.808","23883.84","0.00133","0.00055"
"21.800","1.817","24014.46","0.00134","0.00055"
"21.900","1.825","24136.95","0.00135","0.00056"
"22.000","1.834","24300.88","0.00136","0.00056"
"22.100","1.842","24422.73","0.00138","0.00057"
"22.200","1.850","24541.72","0.00139","0.00058"
"22.300","1.858","24695.98","0.00140","0.00058"
"22.400","1.867","24835.94","0.00141","0.00059"
"22.500","1.875","24957.36","0.00142","0.00059"
"22.600","1.883","25117.54","0.00144","0.00060"
"22.700","1.892","25233.54","0.00145","0.00061"
"22.800","1.900","25376.66","0.00146","0.00062"
"22.900","1.908","25523.42","0.00147","0.00062"
"23.000","1.917","25658.90","0.00149","0.00063"
"23.100","1.925","25776.39","0.00150","0.00063"
"23.200","1.933","25944.98","0.00151","0.00064"
"23.300","1.942","26061.21","0.00152","0.00065"
"23.400","1.950","26201.61","0.00153","0.00065"
"23.500","1.958","26351.84","0.00154","0.00066"
"23.600","1.967","26482.72","0.00156","0.00067"
"23.700","1.975","26615.04","0.00157","0.00067"
"23.800","1.983","26764.32","0.00158","0.00068"
"23.900","1.992","26893.84","0.00160","0.00069"
"24.000","2.000","27024.25","0.00161","0.00069"
"24.100","2.009","27183.94","0.00162","0.00070"
"24.200","2.017","27298.08","0.00164","0.00071"
"24.300","2.025","27442.01","0.00165","0.00071"
"24.400","2.033","27586.87","0.00166","0.00072"
"24.500","2.042","27719.22","0.00167","0.00073"
"24.600","2.050","27847.94","0.00169","0.00074"
"24.700","2.058","28012.76","0.00171","0.00074"
"24.800","2.067","28126.71","0.00172","0.00075"
"24.900","2.075","28262.80","0.00173","0.00076"
"25.000","2.083","28417.93","0.00174","0.00077"
"25.100","2.092","28540.27","0.00176","0.00078"
"25.200","2.100","28670.66","0.00177","0.00078"
"25.300","2.109","28832.52","0.00179","0.00079"
"25.400","2.117","28948.97","0.00180","0.00080"
"25.500","2.125","29085.28","0.00181","0.00081"
"25.600","2.133","29243.41","0.00183","0.00081"
"25.700","2.142","29374.04","0.00184","0.00082"
"25.800","2.150","29488.46","0.00186","0.00083"
"25.900","2.158","29654.16","0.00187","0.00084"
"26.000","2.167","29762.23","0.00188","0.00085"
"26.100","2.175","29915.42","0.00190","0.00086"
"26.200","2.184","30053.29","0.00192","0.00087"
"26.300","2.192","30180.56","0.00193","0.00088"
"26.400","2.200","30300.64","0.00195","0.00088"
"26.500","2.208","30464.31","0.00196","0.00089"
"26.600","2.217","30579.85","0.00198","0.00090"
"26.700","2.225","30717.71","0.00199","0.00091"
"26.800","2.234","30860.89","0.00201","0.00092"
"26.900","2.242","30982.23","0.00202","0.00093"
"27.000","2.250","31125.99","0.00204","0.00094"
"27.100","2.258","31250.59","0.00206","0.00095"
"27.200","2.267","31378.99","0.00207","0.00096"
"27.300","2.275","31523.82","0.00209","0.00097"
"27.400","2.284","31660.46","0.00210","0.00098"
"27.500","2.292","31772.58","0.00212","0.00099"
"27.600","2.300","31928.21","0.00214","0.00100"
"27.700","2.308","32039.94","0.00216","0.00101"
"27.800","2.317","32174.96","0.00217","0.00102"
"27.900","2.325","32318.43","0.00219","0.00103"
"28.000","2.333","32441.67","0.00221","0.00104"
"28.100","2.342","32570.37","0.00222","0.00105"
"28.200","2.350","32707.17","0.00224","0.00106"
"28.300","2.358","32823.23","0.00226","0.00107"
"28.400","2.367","32973.30","0.00227","0.00108"
"28.500","2.375","33083.40","0.00229","0.00109"
"28.600","2.383","33212.84","0.00231","0.00110"
"28.700","2.392","33360.71","0.00233","0.00111"
"28.800","2.400","33480.01","0.00235","0.00112"
"28.900","2.408","33608.32","0.00236","0.00114"
"29.000","2.417","33723.27","0.00238","0.00115"
"29.100","2.425","33851.98","0.00240","0.00116"
"29.200","2.433","33984.36","0.00242","0.00118"
"29.300","2.442","34108.30","0.00243","0.00119"
"29.400","2.450","34225.23","0.00246","0.00120"
"29.500","2.458","34372.73","0.00247","0.00121"
"29.600","2.467","34488.14","0.00249","0.00122"
"29.700","2.475","34616.49","0.00251","0.00123"
"29.800","2.483","34741.63","0.00253","0.00124"
"29.900","2.492","34850.75","0.00255","0.00125"
"30.000","2.500","35005.42","0.00257","0.00127"
"30.100","2.508","35105.96","0.00259","0.00128"
"30.200","2.517","35243.72","0.00261","0.00129"
"30.300","2.525","35361.14","0.00263","0.00131"
"30.400","2.533","35475.09","0.00265","0.00132"
"30.500","2.542","35618.77","0.00267","0.00133"
"30.600","2.550","35720.27","0.00269","0.00134"
"30.700","2.559","35863.41","0.00271","0.00136"
"30.800","2.567","35968.27","0.00273","0.00137"
"30.900","2.575","36092.88","0.00276","0.00138"
"31.000","2.584","36222.65","0.00278","0.00140"
"31.100","2.592","36325.86","0.00280","0.00141"
"31.200","2.600","36470.56","0.00282","0.00142"
"31.300","2.608","36582.38","0.00285","0.00143"
"31.400","2.617","36700.92","0.00287","0.00145"
"31.500","2.625","36809.16","0.00289","0.00146"
"31.600","2.633","36924.65","0.00291","0.00148"
"31.700","2.642","37052.99","0.00293","0.00149"
"31.800","2.650","37162.34","0.00296","0.00151"
"31.900","2.658","37293.97","0.00298","0.00153"
"32.000","2.667","37394.70","0.00301","0.00155"
"32.100","2.675","37520.85","0.00303","0.00156"
"32.200","2.684","37621.78","0.00306","0.00158"
"32.300","2.692","37746.34","0.00308","0.00160"
"32.400","2.700","37860.49","0.00311","0.00162"
"32.500","2.708","37952.50","0.00313","0.00163"
"32.600","2.717","38095.36","0.00316","0.00165"
"32.700","2.725","38182.80","0.00319","0.00167"
"32.800","2.734","38319.38","0.00321","0.00168"
"32.900","2.742","38415.87","0.00324","0.00170"
"33.000","2.750","38532.85","0.00327","0.00172"
"33.100","2.758","38646.56","0.00330","0.00174"
"33.200","2.767","38751.57","0.00332","0.00175"
"33.300","2.775","38859.54","0.00335","0.00177"
"33.400","2.784","38975.88","0.00338","0.00179"
"33.500","2.792","39073.94","0.00342","0.00181"
"33.600","2.800","39178.29","0.00344","0.00182"
"33.700","2.809","39288.69","0.00347","0.00184"
"33.800","2.817","39386.29","0.00350","0.00186"
"33.900","2.825","39506.27","0.00354","0.00188"
"34.000","2.833","39592.48","0.00357","0.00191"
"34.100","2.842","39702.27","0.00360","0.00193"
"34.200","2.850","39802.97","0.00363","0.00196"
"34.300","2.859","39907.11","0.00366","0.00198"
"34.400","2.867","40009.15","0.00369","0.00201"
"34.500","2.875","40105.64","0.00373","0.00203"
"34.600","2.883","40201.45","0.00376","0.00205"
"34.700","2.892","40304.92","0.00379","0.00207"
"34.800","2.900","40402.78","0.00383","0.00209"
"34.900","2.909","40486.89","0.00386","0.00212"
"35.000","2.917","40595.68","0.00389","0.00214"
"35.100","2.925","40662.75","0.00393","0.00217"
"35.200","2.933","40781.66","0.00397","0.00219"
"35.300","2.942","40856.20","0.00400","0.00222"
"35.400","2.950","40951.04","0.00404","0.00224"
"35.500","2.959","41041.62","0.00408","0.00227"
"35.600","2.967","41139.83","0.00411","0.00229"
"35.700","2.975","41233.03","0.00415","0.00232"
"35.800","2.983","41296.27","0.00419","0.00235"
"35.900","2.992","41415.27","0.00423","0.00237"
"36.000","3.000","41480.96","0.00427","0.00241"
"36.100","3.008","41561.39","0.00432","0.00243"
"36.200","3.017","41652.02","0.00435","0.00246"
"36.300","3.025","41733.60","0.00441","0.00249"
"36.400","3.033","41826.94","0.00444","0.00252"
"36.500","3.042","41877.48","0.00449","0.00255"
"36.600","3.050","41978.89","0.00453","0.00258"
"36.700","3.058","42059.82","0.00457","0.00262"
"36.800","3.067","42114.24","0.00462","0.00265"
"36.900","3.075","42192.73","0.00467","0.00268"
"37.000","3.083","42281.41","0.00471","0.00271"
"37.100","3.092","42349.47","0.00476","0.00274"
"37.200","3.100","42431.80","0.00481","0.00278"
"37.300","3.108","42476.14","0.00485","0.00282"
"37.400","3.117","42566.57","0.00490","0.00286"
"37.500","3.125","42647.01","0.00495","0.00289"
"37.600","3.133","42690.32","0.00500","0.00293"
"37.700","3.142","42767.90","0.00505","0.00296"
"37.800","3.150","42844.51","0.00510","0.00300"
"37.900","3.158","42900.18","0.00516","0.00305"
"38.000","3.167","42952.20","0.00520","0.00308"
"38.100","3.175","43021.01","0.00526","0.00312"
"38.200","3.183","43085.42","0.00531","0.00316"
"38.300","3.192","43137.93","0.00537","0.00320"
"38.400","3.200","43207.21","0.00543","0.00325"
"38.500","3.208","43270.05","0.00548","0.00329"
"38.600","3.217","43310.11","0.00554","0.00333"
"38.700","3.225","43371.44","0.00560","0.00337"
"38.800","3.234","43423.12","0.00566","0.00342"
"38.900","3.242","43498.14","0.00572","0.00346"
"39.000","3.250","43516.10","0.00578","0.00351"
"39.100","3.258","43572.57","0.00585","0.00356"
"39.200","3.267","43624.52","0.00591","0.00360"
"39.300","3.275","43694.80","0.00598","0.00365"
"39.400","3.284","43724.09","0.00604","0.00370"
"39.500","3.292","43764.66","0.00611","0.00374"
"39.600","3.300","43817.75","0.00617","0.00380"
"39.700","3.309","43870.81","0.00624","0.00385"
"39.800","3.317","43909.52","0.00631","0.00390"
"39.900","3.325","43942.48","0.00638","0.00395"
"40.000","3.334","43982.58","0.00645","0.00400"
"40.100","3.342","44026.51","0.00652","0.00406"
"40.200","3.350","44078.59","0.00659","0.00411"
"40.300","3.358","44118.86","0.00666","0.00417"
"40.400","3.367","44137.50","0.00673","0.00422"
"40.500","3.375","44175.94","0.00681","0.00428"
"40.600","3.383","44228.28","0.00688","0.00434"
"40.700","3.392","44252.70","0.00696","0.00439"
"40.800","3.400","44303.61","0.00704","0.00445"
"40.900","3.409","44328.05","0.00712","0.00451"
"41.000","3.417","44347.62","0.00721","0.00457"
"41.100","3.425","44383.97","0.00729","0.00462"
"41.200","3.433","44425.67","0.00738","0.00468"
"41.300","3.442","44445.79","0.00746","0.00475"
"41.400","3.450","44483.12","0.00755","0.00480"
"41.500","3.459","44523.25","0.00764","0.00486"
"41.600","3.467","44542.37","0.00773","0.00492"
"41.700","3.475","44559.46","0.00782","0.00498"
"41.800","3.484","44582.24","0.00791","0.00504"
"41.900","3.492","44607.80","0.00800","0.00511"
"42.000","3.500","44638.18","0.00809","0.00517"
"42.100","3.508","44656.33","0.00818","0.00523"
"42.200","3.517","44689.22","0.00827","0.00529"
"42.300","3.525","44723.07","0.00836","0.00536"
"42.400","3.534","44736.98","0.00846","0.00543"
"42.500","3.542","44746.43","0.00855","0.00549"
"42.600","3.550","44768.71","0.00865","0.00556"
"42.700","3.558","44795.65","0.00874","0.00563"
"42.800","3.567","44822.10","0.00884","0.00570"
"42.900","3.575","44851.88","0.00893","0.00577"
"43.000","3.583","44863.51","0.00903","0.00583"
"43.100","3.592","44888.48","0.00913","0.00590"
"43.200","3.600","44904.43","0.00923","0.00596"
"43.300","3.608","44916.43","0.00933","0.00603"
"43.400","3.617","44934.30","0.00943","0.00610"
"43.500","3.625","44953.16","0.00953","0.00617"
"43.600","3.634","44956.59","0.00963","0.00624"
"43.700","3.642","44972.79","0.00973","0.00631"
"43.800","3.650","44999.35","0.00983","0.00638"
"43.900","3.658","45012.60","0.00994","0.00645"
"44.000","3.667","45036.16","0.01004","0.00652"
"44.100","3.675","45052.19","0.01015","0.00659"
"44.200","3.683","45065.56","0.01025","0.00666"
"44.300","3.692","45073.47","0.01036","0.00673"
"44.400","3.700","45085.29","0.01047","0.00680"
"44.500","3.709","45110.04","0.01057","0.00687"
"44.600","3.717","45124.82","0.01068","0.00695"
"44.700","3.725","45141.15","0.01079","0.00701"
"44.800","3.733","45156.89","0.01090","0.00709"
"44.900","3.742","45157.93","0.01100","0.00716"
"45.000","3.750","45162.28","0.01111","0.00723"
"45.100","3.759","45172.13","0.01122","0.00731"
"45.200","3.767","45177.09","0.01134","0.00738"
"45.300","3.775","45181.93","0.01145","0.00746"
"45.400","3.783","45189.50","0.01156","0.00753"
"45.500","3.792","45201.12","0.01167","0.00760"
"45.600","3.800","45214.22","0.01178","0.00768"
"45.700","3.809","45232.07","0.01190","0.00775"
"45.800","3.817","45249.02","0.01201","0.00782"
"45.900","3.825","45255.09","0.01212","0.00790"
"46.000","3.833","45263.57","0.01223","0.00797"
"46.100","3.842","45276.02","0.01235","0.00804"
"46.200","3.850","45282.77","0.01247","0.00812"
"46.300","3.859","45293.11","0.01258","0.00819"
"46.400","3.867","45306.02","0.01270","0.00827"
"46.500","3.875","45314.71","0.01282","0.00835"
"46.600","3.884","45322.59","0.01293","0.00842"
"46.700","3.892","45328.56","0.01305","0.00850"
"46.800","3.900","45338.15","0.01317","0.00858"
"46.900","3.909","45353.71","0.01329","0.00866"
"47.000","3.917","45355.65","0.01341","0.00873"
"47.100","3.925","45361.52","0.01354","0.00881"
"47.200","3.934","45364.78","0.01366","0.00888"
"47.300","3.942","45367.91","0.01378","0.00896"
"47.400","3.950","45370.52","0.01390","0.00904"
"47.500","3.959","45373.56","0.01402","0.00911"
"47.600","3.967","45374.03","0.01414","0.00919"
"47.700","3.975","45378.06","0.01426","0.00927"
"47.800","3.984","45378.73","0.01438","0.00935"
"47.900","3.992","45381.66","0.01451","0.00942"
"48.000","4.000","45386.93","0.01463","0.00950"
"48.100","4.008","45389.49","0.01476","0.00957"
"48.200","4.017","45397.29","0.01488","0.00965"
"48.300","4.025","45407.38","0.01501","0.00973"
"48.400","4.034","45408.15","0.01513","0.00981"
"48.500","4.042","45415.68","0.01525","0.00989"
"48.600","4.050","45418.05","0.01538","0.00997"
"48.700","4.059","45421.07","0.01551","0.01005"
"48.800","4.067","45426.91","0.01564","0.01012"
"48.900","4.075","45430.45","0.01577","0.01020"
"49.000","4.084","45436.86","0.01590","0.01028"
"49.100","4.092","45440.55","0.01603","0.01036"
"49.200","4.100","45446.00","0.01616","0.01044"
"49.300","4.108","45446.42","0.01629","0.01051"
"49.400","4.117","45445.52","0.01642","0.01059"
"49.500","4.125","45452.73","0.01656","0.01067"
"49.600","4.134","45457.52","0.01669","0.01076"
"49.700","4.142","45448.51","0.01682","0.01084"
"49.800","4.150","45455.27","0.01695","0.01092"
"49.900","4.159","45466.53","0.01707","0.01099"
"50.000","4.167","45462.51","0.01721","0.01107"
"50.100","4.175","45463.36","0.01734","0.01116"
"50.200","4.183","45465.92","0.01748","0.01123"
"50.300","4.192","45468.81","0.01760","0.01132"
"50.400","4.200","45469.54","0.01774","0.01140"
"50.500","4.208","45468.86","0.01787","0.01148"
"50.600","4.217","45468.62","0.01801","0.01155"
"50.700","4.225","45472.68","0.01814","0.01164"
"50.800","4.233","45472.34","0.01827","0.01172"
"50.900","4.242","45469.79","0.01840","0.01179"
"51.000","4.250","45470.79","0.01854","0.01188"
"51.100","4.259","45474.61","0.01867","0.01195"
"51.200","4.267","45473.87","0.01881","0.01204"
"51.300","4.275","45474.66","0.01894","0.01212"
"51.400","4.284","45474.53","0.01908","0.01220"
"51.500","4.292","45477.36","0.01921","0.01228"
"51.600","4.300","45476.57","0.01936","0.01236"
"51.700","4.308","45473.66","0.01949","0.01244"
"51.800","4.317","45472.97","0.01963","0.01252"
"51.900","4.325","45474.03","0.01977","0.01260"
"52.000","4.333","45474.70","0.01991","0.01268"
"52.100","4.342","45476.33","0.02005","0.01277"
"52.200","4.350","45474.71","0.02019","0.01285"
"52.300","4.358","45472.96","0.02033","0.01293"
"52.400","4.367","45475.75","0.02048","0.01301"
"52.500","4.375","45474.19","0.02062","0.01310"
"52.600","4.384","45474.02","0.02076","0.01318"
"52.700","4.392","45474.91","0.02090","0.01326"
"52.800","4.400","45471.29","0.02105","0.01335"
"52.900","4.408","45468.33","0.02119","0.01343"
"53.000","4.417","45469.65","0.02133","0.01351"
"53.100","4.425","45470.50","0.02148","0.01359"
"53.200","4.434","45468.65","0.02162","0.01368"
"53.300","4.442","45470.09","0.02177","0.01376"
"53.400","4.450","45468.26","0.02191","0.01385"
"53.500","4.458","45465.72","0.02205","0.01393"
"53.600","4.467","45466.86","0.02219","0.01402"
"53.700","4.475","45466.77","0.02234","0.01410"
"53.800","4.483","45460.91","0.02249","0.01419"
"53.900","4.492","45460.41","0.02264","0.01427"
"54.000","4.500","45462.63","0.02279","0.01436"
"54.100","4.509","45458.84","0.02293","0.01444"
"54.200","4.517","45455.75","0.02308","0.01453"
"54.300","4.525","45456.80","0.02323","0.01462"
"54.400","4.534","45453.86","0.02337","0.01470"
"54.500","4.542","45449.71","0.02352","0.01479"
"54.600","4.550","45444.94","0.02367","0.01488"
"54.700","4.558","45444.13","0.02382","0.01496"
"54.800","4.567","45446.11","0.02397","0.01505"
"54.900","4.575","45440.36","0.02412","0.01514"
"55.000","4.583","45425.04","0.02427","0.01522"
"55.100","4.592","45423.04","0.02442","0.01531"
"55.200","4.600","45427.88","0.02457","0.01539"
"55.300","4.609","45425.44","0.02472","0.01548"
"55.400","4.617","45417.53","0.02487","0.01556"
"55.500","4.625","45417.01","0.02502","0.01565"
"55.600","4.633","45413.21","0.02517","0.01574"
"55.700","4.642","45412.58","0.02532","0.01582"
"55.800","4.650","45409.91","0.02548","0.01592"
"55.900","4.659","45400.05","0.02563","0.01600"
"56.000","4.667","45398.42","0.02579","0.01609"
"56.100","4.675","45391.29","0.02594","0.01618"
"56.200","4.683","45388.14","0.02609","0.01627"
"56.300","4.692","45384.64","0.02625","0.01636"
"56.400","4.700","45382.70","0.02640","0.01644"
"56.500","4.709","45381.88","0.02656","0.01654"
"56.600","4.717","45380.15","0.02673","0.01663"
"56.700","4.725","45377.85","0.02689","0.01672"
"56.800","4.734","45377.99","0.02705","0.01681"
"56.900","4.742","45376.78","0.02721","0.01690"
"57.000","4.750","45375.40","0.02737","0.01699"
"57.100","4.759","45373.87","0.02754","0.01708"
"57.200","4.767","45368.96","0.02769","0.01717"
"57.300","4.775","45366.90","0.02786","0.01726"
"57.400","4.784","45365.95","0.02802","0.01735"
"57.500","4.792","45363.89","0.02818","0.01744"
"57.600","4.800","45359.65","0.02834","0.01754"
"57.700","4.808","45353.94","0.02850","0.01763"
"57.800","4.817","45353.59","0.02867","0.01772"
"57.900","4.825","45353.06","0.02883","0.01781"
"58.000","4.834","45340.81","0.02899","0.01791"
"58.100","4.842","45342.65","0.02915","0.01800"
"58.200","4.850","45336.17","0.02931","0.01809"
"58.300","4.858","45328.88","0.02948","0.01819"
"58.400","4.867","45323.86","0.02964","0.01828"
"58.500","4.875","45319.90","0.02981","0.01837"
"58.600","4.884","45316.60","0.02997","0.01847"
"58.700","4.892","45313.94","0.03014","0.01857"
"58.800","4.900","45307.67","0.03031","0.01866"
"58.900","4.908","45299.70","0.03047","0.01876"
"59.000","4.917","45295.57","0.03064","0.01886"
"59.100","4.925","45295.12","0.03081","0.01895"
"59.200","4.934","45280.39","0.03098","0.01905"
"59.300","4.942","45268.45","0.03115","0.01915"
"59.400","4.950","45265.09","0.03131","0.01924"
"59.500","4.958","45262.05","0.03148","0.01934"
"59.600","4.967","45262.10","0.03166","0.01944"
"59.700","4.975","45257.10","0.03183","0.01954"
"59.800","4.984","45248.55","0.03200","0.01964"
"59.900","4.992","45245.63","0.03217","0.01974"
"60.000","5.000","45236.36","0.03234","0.01984"
"60.100","5.009","45225.03","0.03251","0.01994"
"60.200","5.017","45219.18","0.03268","0.02004"
"60.300","5.025","45209.11","0.03286","0.02014"
"60.400","5.034","45202.71","0.03303","0.02025"
"60.500","5.042","45196.19","0.03320","0.02035"
"60.600","5.050","45190.64","0.03337","0.02045"
"60.700","5.059","45188.43","0.03355","0.02055"
"60.800","5.067","45181.30","0.03372","0.02066"
"60.900","5.075","45181.40","0.03390","0.02076"
"61.000","5.083","45177.21","0.03408","0.02087"
"61.100","5.092","45172.61","0.03426","0.02098"
"61.200","5.100","45170.95","0.03444","0.02108"
"61.300","5.109","45168.28","0.03462","0.02118"
"61.400","5.117","45162.57","0.03480","0.02129"
"61.500","5.125","45158.91","0.03499","0.02140"
"61.600","5.133","45157.41","0.03517","0.02151"
"61.700","5.142","45156.88","0.03535","0.02162"
"61.800","5.150","45156.04","0.03554","0.02173"
"61.900","5.159","45150.40","0.03572","0.02184"
"62.000","5.167","45145.75","0.03590","0.02195"
"62.100","5.175","45136.46","0.03609","0.02206"
"62.200","5.183","45128.35","0.03628","0.02217"
"62.300","5.192","45119.81","0.03647","0.02228"
"62.400","5.200","45115.41","0.03666","0.02239"
"62.500","5.209","45103.47","0.03685","0.02251"
"62.600","5.217","45086.52","0.03704","0.02262"
"62.700","5.225","45075.83","0.03723","0.02273"
"62.800","5.234","45073.93","0.03742","0.02285"
"62.900","5.242","45067.95","0.03761","0.02296"
"63.000","5.250","45066.22","0.03781","0.02307"
"63.100","5.258","45056.66","0.03801","0.02319"
"63.200","5.267","45041.11","0.03821","0.02330"
"63.300","5.275","45029.81","0.03839","0.02342"
"63.400","5.283","45026.12","0.03859","0.02354"
"63.500","5.292","45017.84","0.03880","0.02365"
"63.600","5.300","45006.68","0.03900","0.02377"
"63.700","5.308","44998.13","0.03920","0.02389"
"63.800","5.317","44991.76","0.03940","0.02400"
"63.900","5.325","44990.31","0.03960","0.02412"
"64.000","5.334","44977.22","0.03981","0.02424"
"64.100","5.342","44965.05","0.04001","0.02436"
"64.200","5.350","44961.62","0.04022","0.02449"
"64.300","5.358","44954.26","0.04042","0.02461"
"64.400","5.367","44953.01","0.04063","0.02473"
"64.500","5.375","44949.38","0.04084","0.02486"
"64.600","5.384","44943.20","0.04105","0.02498"
"64.700","5.392","44933.39","0.04127","0.02510"
"64.800","5.400","44920.91","0.04147","0.02523"
"64.900","5.408","44913.90","0.04168","0.02535"
"65.000","5.417","44908.37","0.04189","0.02548"
"65.100","5.425","44901.74","0.04211","0.02561"
"65.200","5.433","44889.52","0.04233","0.02574"
"65.300","5.442","44875.29","0.04254","0.02586"
"65.400","5.450","44864.90","0.04275","0.02599"
"65.500","5.459","44861.15","0.04297","0.02612"
"65.600","5.467","44855.39","0.04319","0.02624"
"65.700","5.475","44844.52","0.04341","0.02637"
"65.800","5.483","44830.75","0.04363","0.02650"
"65.900","5.492","44826.96","0.04385","0.02663"
"66.000","5.500","44804.31","0.04408","0.02676"
"66.100","5.509","44794.48","0.04430","0.02689"
"66.200","5.517","44783.79","0.04452","0.02702"
"66.300","5.525","44770.43","0.04474","0.02715"
"66.400","5.533","44758.66","0.04498","0.02728"
"66.500","5.542","44749.41","0.04520","0.02741"
"66.600","5.550","44740.79","0.04543","0.02755"
"66.700","5.559","44738.04","0.04565","0.02768"
"66.800","5.567","44734.49","0.04589","0.02782"
"66.900","5.575","44728.16","0.04612","0.02795"
"67.000","5.584","44718.00","0.04635","0.02808"
"67.100","5.592","44705.25","0.04658","0.02821"
"67.200","5.600","44692.21","0.04681","0.02835"
"67.300","5.609","44675.45","0.04705","0.02848"
"67.400","5.617","44653.65","0.04728","0.02862"
"67.500","5.625","44646.16","0.04751","0.02875"
"67.600","5.633","44640.02","0.04775","0.02889"
"67.700","5.642","44624.02","0.04799","0.02902"
"67.800","5.650","44600.93","0.04823","0.02916"
"67.900","5.659","44589.83","0.04846","0.02929"
"68.000","5.667","44580.40","0.04869","0.02943"
"68.100","5.675","44568.46","0.04893","0.02956"
"68.200","5.683","44555.82","0.04916","0.02969"
"68.300","5.692","44548.57","0.04940","0.02983"
"68.400","5.700","44544.89","0.04964","0.02996"
"68.500","5.708","44540.11","0.04988","0.03009"
"68.600","5.717","44533.20","0.05012","0.03023"
"68.700","5.725","44520.96","0.05036","0.03036"
"68.800","5.734","44507.38","0.05061","0.03050"
"68.900","5.742","44483.14","0.05085","0.03064"
"69.000","5.750","44461.80","0.05110","0.03077"
"69.100","5.758","44445.55","0.05134","0.03090"
"69.200","5.767","44438.16","0.05159","0.03104"
"69.300","5.775","44432.63","0.05183","0.03117"
"69.400","5.784","44413.93","0.05208","0.03131"
"69.500","5.792","44399.42","0.05233","0.03144"
"69.600","5.800","44388.41","0.05258","0.03158"
"69.700","5.808","44369.14","0.05283","0.03171"
"69.800","5.817","44346.00","0.05309","0.03185"
"69.900","5.825","44340.16","0.05334","0.03198"
"70.000","5.834","44330.96","0.05359","0.03211"
"70.100","5.842","44320.99","0.05383","0.03225"
"70.200","5.850","44309.18","0.05409","0.03238"
"70.300","5.858","44294.45","0.05434","0.03251"
"70.400","5.867","44287.92","0.05459","0.03264"
"70.500","5.875","44262.06","0.05484","0.03277"
"70.600","5.884","44242.28","0.05510","0.03290"
"70.700","5.892","44235.26","0.05535","0.03303"
"70.800","5.900","44223.46","0.05560","0.03316"
"70.900","5.909","44195.42","0.05586","0.03329"
"71.000","5.917","44173.84","0.05612","0.03342"
"71.100","5.925","44159.73","0.05637","0.03355"
"71.200","5.933","44142.93","0.05662","0.03368"
"71.300","5.942","44130.64","0.05687","0.03380"
"71.400","5.950","44123.68","0.05713","0.03393"
"71.500","5.959","44120.65","0.05739","0.03406"
"71.600","5.967","44117.08","0.05765","0.03419"
"71.700","5.975","44102.38","0.05790","0.03432"
"71.800","5.983","44082.31","0.05816","0.03444"
"71.900","5.992","44064.04","0.05842","0.03457"
"72.000","6.000","44042.19","0.05868","0.03469"
"72.100","6.009","44022.47","0.05894","0.03482"
"72.200","6.017","44017.07","0.05920","0.03494"
"72.300","6.025","43987.73","0.05945","0.03507"
"72.400","6.033","43970.38","0.05970","0.03519"
"72.500","6.042","43964.30","0.05996","0.03532"
"72.600","6.050","43944.64","0.06023","0.03544"
"72.700","6.059","43936.98","0.06049","0.03557"
"72.800","6.067","43920.05","0.06075","0.03569"
"72.900","6.075","43906.55","0.06100","0.03581"
"73.000","6.084","43898.19","0.06127","0.03593"
"73.100","6.092","43876.22","0.06153","0.03605"
"73.200","6.100","43863.88","0.06178","0.03617"
"73.300","6.109","43832.37","0.06204","0.03629"
"73.400","6.117","43817.84","0.06229","0.03641"
"73.500","6.125","43815.52","0.06255","0.03653"
"73.600","6.134","43799.90","0.06281","0.03665"
"73.700","6.142","43777.84","0.06306","0.03677"
"73.800","6.150","43765.36","0.06332","0.03688"
"73.900","6.158","43741.63","0.06358","0.03700"
"74.000","6.167","43729.38","0.06384","0.03712"
"74.100","6.175","43717.29","0.06410","0.03723"
"74.200","6.184","43707.09","0.06437","0.03735"
"74.300","6.192","43698.70","0.06463","0.03746"
"74.400","6.200","43685.52","0.06489","0.03758"
"74.500","6.208","43669.76","0.06515","0.03769"
"74.600","6.217","43636.45","0.06541","0.03781"
"74.700","6.225","43620.27","0.06568","0.03792"
"74.800","6.234","43610.74","0.06595","0.03803"
"74.900","6.242","43592.55","0.06621","0.03815"
"75.000","6.250","43561.66","0.06647","0.03826"
"75.100","6.258","43545.32","0.06674","0.03837"
"75.200","6.267","43531.23","0.06701","0.03848"
"75.300","6.275","43516.29","0.06728","0.03859"
"75.400","6.283","43511.13","0.06754","0.03870"
"75.500","6.292","43506.77","0.06781","0.03881"
"75.600","6.300","43499.05","0.06808","0.03891"
"75.700","6.308","43477.73","0.06835","0.03902"
"75.800","6.317","43462.92","0.06862","0.03913"
"75.900","6.325","43436.81","0.06889","0.03924"
"76.000","6.333","43404.82","0.06916","0.03934"
"76.100","6.342","43398.77","0.06944","0.03944"
"76.200","6.350","43383.25","0.06971","0.03955"
"76.300","6.358","43362.12","0.06998","0.03965"
"76.400","6.367","43337.97","0.07025","0.03975"
"76.500","6.375","43316.10","0.07053","0.03986"
"76.600","6.383","43307.73","0.07080","0.03996"
"76.700","6.392","43301.13","0.07107","0.04006"
"76.800","6.400","43289.05","0.07135","0.04016"
"76.900","6.408","43276.45","0.07161","0.04026"
"77.000","6.417","43262.28","0.07188","0.04036"
"77.100","6.425","43243.62","0.07215","0.04046"
"77.200","6.433","43221.07","0.07242","0.04056"
"77.300","6.442","43207.95","0.07269","0.04066"
"77.400","6.450","43201.16","0.07296","0.04076"
"77.500","6.458","43178.84","0.07323","0.04085"
"77.600","6.467","43146.14","0.07350","0.04095"
"77.700","6.475","43127.00","0.07376","0.04104"
"77.800","6.483","43108.77","0.07403","0.04114"
"77.900","6.492","43099.20","0.07430","0.04123"
"78.000","6.500","43088.66","0.07457","0.04133"
"78.100","6.508","43071.59","0.07483","0.04142"
"78.200","6.517","43061.18","0.07511","0.04151"
"78.300","6.525","43042.50","0.07539","0.04160"
"78.400","6.534","43012.76","0.07567","0.04170"
"78.500","6.542","42992.69","0.07594","0.04179"
"78.600","6.550","42986.60","0.07623","0.04188"
"78.700","6.559","42961.23","0.07652","0.04197"
"78.800","6.567","42942.77","0.07680","0.04206"
"78.900","6.575","42929.45","0.07708","0.04215"
"79.000","6.584","42912.93","0.07737","0.04223"
"79.100","6.592","42901.67","0.07766","0.04232"
"79.200","6.600","42897.94","0.07795","0.04241"
"79.300","6.608","42885.05","0.07824","0.04250"
"79.400","6.617","42871.41","0.07853","0.04259"
"79.500","6.625","42849.78","0.07883","0.04267"
"79.600","6.634","42819.50","0.07912","0.04276"
"79.700","6.642","42789.38","0.07941","0.04284"
"79.800","6.650","42777.45","0.07971","0.04293"
"79.900","6.658","42765.94","0.08000","0.04301"
"80.000","6.667","42743.54","0.08030","0.04309"
"80.100","6.675","42721.70","0.08060","0.04318"
"80.200","6.684","42702.11","0.08090","0.04326"
"80.300","6.692","42690.58","0.08120","0.04334"
"80.400","6.700","42678.89","0.08150","0.04342"
"80.500","6.709","42670.59","0.08180","0.04350"
"80.600","6.717","42663.46","0.08210","0.04358"
"80.700","6.725","42640.70","0.08240","0.04366"
"80.800","6.734","42622.75","0.08270","0.04374"
"80.900","6.742","42595.26","0.08300","0.04382"
"81.000","6.750","42583.44","0.08330","0.04390"
"81.100","6.759","42576.08","0.08360","0.04398"
"81.200","6.767","42539.56","0.08391","0.04405"
"81.300","6.775","42519.98","0.08421","0.04413"
"81.400","6.784","42488.73","0.08452","0.04421"
"81.500","6.792","42474.04","0.08482","0.04428"
"81.600","6.800","42469.39","0.08512","0.04436"
"81.700","6.809","42464.38","0.08543","0.04443"
"81.800","6.817","42442.23","0.08574","0.04451"
"81.900","6.825","42420.66","0.08604","0.04458"
"82.000","6.833","42399.94","0.08634","0.04465"
"82.100","6.842","42378.45","0.08665","0.04472"
"82.200","6.850","42369.60","0.08695","0.04480"
"82.300","6.859","42353.28","0.08726","0.04487"
"82.400","6.867","42331.48","0.08757","0.04494"
"82.500","6.875","42301.79","0.08789","0.04501"
"82.600","6.883","42287.06","0.08819","0.04508"
"82.700","6.892","42283.30","0.08851","0.04515"
"82.800","6.900","42273.43","0.08882","0.04522"
"82.900","6.909","42252.20","0.08914","0.04529"
"83.000","6.917","42225.13","0.08944","0.04535"
