Repository: Tritristu/ME-354

File: TensionLab/data/experimentalData/1018 Steel Sample 1.csv (part 2 of 2)
Crosshead Rate,"5.00",mm/min
Time,Extension,Load,Axial Strain,Transverse Strain
(s),(mm),(N),(mm/mm),(mm/mm)
"83.100","6.925","42197.69","0.08976","0.04542"
"83.200","6.933","42169.71","0.09007","0.04548"
"83.300","6.942","42160.62","0.09039","0.04555"
"83.400","6.950","42145.63","0.09070","0.04562"
"83.500","6.959","42123.12","0.09102","0.04568"
"83.600","6.967","42103.53","0.09133","0.04575"
"83.700","6.975","42078.57","0.09165","0.04581"
"83.800","6.983","42069.55","0.09197","0.04588"
"83.900","6.992","42062.37","0.09229","0.04594"
"84.000","7.000","42055.85","0.09260","0.04600"
"84.100","7.008","42022.19","0.09292","0.04606"
"84.200","7.017","42005.28","0.09324","0.04612"
"84.300","7.025","41984.47","0.09356","0.04618"
"84.400","7.033","41972.34","0.09388","0.04624"
"84.500","7.042","41944.06","0.09420","0.04630"
"84.600","7.050","41912.07","0.09452","0.04636"
"84.700","7.058","41888.44","0.09485","0.04642"
"84.800","7.067","41865.44","0.09518","0.04648"
"84.900","7.075","41855.23","0.09550","0.04654"
"85.000","7.084","41850.59","0.09584","0.04659"
"85.100","7.092","41835.70","0.09617","0.04665"
"85.200","7.100","41818.80","0.09649","0.04670"
"85.300","7.108","41792.53","0.09682","0.04676"
"85.400","7.117","41765.86","0.09715","0.04681"
"85.500","7.125","41758.61","0.09748","0.04687"
"85.600","7.134","41736.15","0.09782","0.04692"
"85.700","7.142","41706.55","0.09815","0.04698"
"85.800","7.150","41689.63","0.09848","0.04703"
"85.900","7.159","41666.87","0.09882","0.04708"
"86.000","7.167","41655.70","0.09914","0.04713"
"86.100","7.175","41640.26","0.09947","0.04719"
"86.200","7.184","41624.07","0.09980","0.04724"
"86.300","7.192","41585.07","0.10013","0.04729"
"86.400","7.200","41561.47","0.10045","0.04734"
"86.500","7.208","41549.10","0.10078","0.04738"
"86.600","7.217","41542.12","0.10111","0.04743"
"86.700","7.225","41513.97","0.10144","0.04748"
"86.800","7.233","41494.75","0.10176","0.04753"
"86.900","7.242","41473.06","0.10210","0.04758"
"87.000","7.250","41455.27","0.10243","0.04762"
"87.100","7.259","41443.55","0.10276","0.04767"
"87.200","7.267","41430.55","0.10309","0.04772"
"87.300","7.275","41403.95","0.10342","0.04776"
"87.400","7.284","41379.52","0.10374","0.04781"
"87.500","7.292","41352.26","0.10408","0.04785"
"87.600","7.300","41340.14","0.10441","0.04790"
"87.700","7.308","41305.42","0.10474","0.04794"
"87.800","7.317","41282.20","0.10507","0.04799"
"87.900","7.325","41257.18","0.10541","0.04803"
"88.000","7.333","41244.84","0.10574","0.04807"
"88.100","7.342","41240.95","0.10608","0.04811"
"88.200","7.350","41228.46","0.10641","0.04815"
"88.300","7.359","41213.18","0.10675","0.04820"
"88.400","7.367","41177.39","0.10709","0.04824"
"88.500","7.375","41142.28","0.10742","0.04827"
"88.600","7.384","41139.18","0.10775","0.04832"
"88.700","7.392","41117.53","0.10809","0.04836"
"88.800","7.400","41077.68","0.10843","0.04840"
"88.900","7.409","41057.32","0.10876","0.04843"
"89.000","7.417","41040.69","0.10909","0.04847"
"89.100","7.425","41022.92","0.10942","0.04851"
"89.200","7.434","41008.96","0.10976","0.04855"
"89.300","7.442","40981.95","0.11010","0.04858"
"89.400","7.450","40958.62","0.11044","0.04862"
"89.500","7.458","40933.39","0.11077","0.04865"
"89.600","7.467","40923.14","0.11111","0.04869"
"89.700","7.475","40899.54","0.11145","0.04872"
"89.800","7.483","40868.36","0.11178","0.04876"
"89.900","7.492","40844.77","0.11212","0.04880"
"90.000","7.500","40829.43","0.11247","0.04883"
"90.100","7.508","40813.51","0.11281","0.04887"
"90.200","7.517","40798.53","0.11315","0.04890"
"90.300","7.525","40772.67","0.11349","0.04893"
"90.400","7.534","40737.88","0.11384","0.04896"
"90.500","7.542","40718.04","0.11417","0.04900"
"90.600","7.550","40684.25","0.11451","0.04903"
"90.700","7.558","40662.86","0.11484","0.04906"
"90.800","7.567","40643.26","0.11520","0.04909"
"90.900","7.575","40631.37","0.11554","0.04912"
"91.000","7.583","40613.46","0.11587","0.04915"
"91.100","7.592","40600.72","0.11622","0.04918"
"91.200","7.600","40573.55","0.11656","0.04921"
"91.300","7.609","40531.68","0.11690","0.04924"
"91.400","7.617","40512.89","0.11724","0.04927"
"91.500","7.625","40488.76","0.11758","0.04929"
"91.600","7.634","40459.37","0.11791","0.04932"
"91.700","7.642","40435.27","0.11826","0.04935"
"91.800","7.650","40415.18","0.11860","0.04937"
"91.900","7.659","40406.58","0.11894","0.04940"
"92.000","7.667","40385.71","0.11929","0.04943"
"92.100","7.675","40364.39","0.11963","0.04946"
"92.200","7.683","40336.22","0.11997","0.04948"
"92.300","7.692","40308.76","0.12032","0.04951"
"92.400","7.700","40289.26","0.12065","0.04953"
"92.500","7.709","40247.41","0.12099","0.04956"
"92.600","7.717","40225.07","0.12134","0.04958"
"92.700","7.725","40209.29","0.12168","0.04961"
"92.800","7.733","40190.62","0.12202","0.04963"
"92.900","7.742","40182.36","0.12237","0.04965"
"93.000","7.750","40155.33","0.12271","0.04968"
"93.100","7.759","40114.79","0.12305","0.04970"
"93.200","7.767","40099.21","0.12340","0.04972"
"93.300","7.775","40068.39","0.12374","0.04974"
"93.400","7.784","40041.84","0.12408","0.04976"
"93.500","7.792","40013.11","0.12443","0.04978"
"93.600","7.800","40001.54","0.12477","0.04981"
"93.700","7.809","39980.05","0.12511","0.04983"
"93.800","7.817","39953.18","0.12545","0.04985"
"93.900","7.825","39920.56","0.12579","0.04987"
"94.000","7.834","39891.25","0.12613","0.04989"
"94.100","7.842","39877.82","0.12647","0.04991"
"94.200","7.850","39848.37","0.12682","0.04993"
"94.300","7.859","39818.40","0.12716","0.04994"
"94.400","7.867","39798.62","0.12750","0.04996"
"94.500","7.875","39781.54","0.12784","0.04998"
"94.600","7.884","39763.41","0.12820","0.05000"
"94.700","7.892","39729.97","0.12854","0.05002"
"94.800","7.900","39686.07","0.12888","0.05003"
"94.900","7.909","39674.54","0.12922","0.05005"
"95.000","7.917","39637.54","0.12957","0.05007"
"95.100","7.925","39606.67","0.12991","0.05009"
"95.200","7.934","39591.83","0.13027","0.05010"
"95.300","7.942","39579.41","0.13062","0.05012"
"95.400","7.950","39564.38","0.13096","0.05013"
"95.500","7.958","39535.14","0.13131","0.05015"
"95.600","7.967","39496.89","0.13166","0.05016"
"95.700","7.975","39471.22","0.13200","0.05018"
"95.800","7.984","39436.64","0.13235","0.05019"
"95.900","7.992","39400.16","0.13270","0.05021"
"96.000","8.000","39381.85","0.13305","0.05022"
"96.100","8.008","39368.90","0.13339","0.05024"
"96.200","8.017","39340.38","0.13374","0.05025"
"96.300","8.025","39313.11","0.13409","0.05026"
"96.400","8.034","39278.22","0.13444","0.05028"
"96.500","8.042","39258.97","0.13479","0.05029"
"96.600","8.050","39229.57","0.13514","0.05030"
"96.700","8.059","39191.98","0.13549","0.05031"
"96.800","8.067","39169.43","0.13584","0.05032"
"96.900","8.075","39148.15","0.13619","0.05034"
"97.000","8.083","39120.15","0.13653","0.05035"
"97.100","8.092","39083.15","0.13688","0.05036"
"97.200","8.100","39062.03","0.13723","0.05037"
"97.300","8.109","39033.62","0.13758","0.05038"
"97.400","8.117","38999.53","0.13793","0.05039"
"97.500","8.125","38978.44","0.13829","0.05040"
"97.600","8.133","38968.94","0.13864","0.05041"
"97.700","8.142","38946.77","0.13899","0.05042"
"97.800","8.150","38906.19","0.13935","0.05043"
"97.900","8.159","38869.10","0.13971","0.05044"
"98.000","8.167","38830.69","0.14006","0.05045"
"98.100","8.175","38797.62","0.14041","0.05046"
"98.200","8.183","38765.98","0.14076","0.05047"
"98.300","8.192","38758.00","0.14112","0.05048"
"98.400","8.200","38737.85","0.14148","0.05049"
"98.500","8.209","38704.36","0.14183","0.05050"
"98.600","8.217","38668.05","0.14218","0.05050"
"98.700","8.225","38647.68","0.14253","0.05051"
"98.800","8.234","38600.93","0.14288","0.05052"
"98.900","8.242","38556.89","0.14323","0.05053"
"99.000","8.250","38542.69","0.14357","0.05054"
"99.100","8.259","38529.56","0.14393","0.05054"
"99.200","8.267","38486.38","0.14427","0.05055"
"99.300","8.275","38451.35","0.14463","0.05056"
"99.400","8.284","38435.07","0.14498","0.05056"
"99.500","8.292","38397.65","0.14533","0.05057"
"99.600","8.300","38369.82","0.14568","0.05057"
"99.700","8.308","38352.05","0.14603","0.05058"
"99.800","8.317","38334.82","0.14638","0.05059"
"99.900","8.325","38285.97","0.14674","0.05059"
"100.000","8.334","38242.60","0.14709","0.05060"
"100.100","8.342","38217.49","0.14744","0.05060"
"100.200","8.350","38172.82","0.14779","0.05061"
"100.300","8.358","38150.42","0.14815","0.05061"
"100.400","8.367","38139.63","0.14850","0.05062"
"100.500","8.375","38119.28","0.14886","0.05062"
"100.600","8.384","38068.56","0.14922","0.05063"
"100.700","8.392","38043.70","0.14957","0.05063"
"100.800","8.400","37988.11","0.14992","0.05064"
"100.900","8.409","37953.50","0.15027","0.05064"
"101.000","8.417","37925.19","0.15063","0.05064"
"101.100","8.425","37916.12","0.15098","0.05065"
"101.200","8.434","37885.18","0.15133","0.05065"
"101.300","8.442","37845.21","0.15169","0.05065"
"101.400","8.450","37828.98","0.15204","0.05066"
"101.500","8.458","37778.84","0.15240","0.05066"
"101.600","8.467","37747.87","0.15275","0.05067"
"101.700","8.475","37724.91","0.15311","0.05067"
"101.800","8.483","37691.67","0.15346","0.05067"
"101.900","8.492","37640.29","0.15382","0.05067"
"102.000","8.500","37616.05","0.15417","0.05068"
"102.100","8.508","37578.70","0.15452","0.05068"
"102.200","8.517","37548.66","0.15488","0.05068"
"102.300","8.525","37523.71","0.15524","0.05068"
"102.400","8.533","37500.37","0.15558","0.05069"
"102.500","8.542","37461.89","0.15594","0.05069"
"102.600","8.550","37424.27","0.15629","0.05069"
"102.700","8.558","37381.24","0.15665","0.05069"
"102.800","8.567","37332.68","0.15701","0.05070"
"102.900","8.575","37314.30","0.15736","0.05070"
"103.000","8.583","37298.26","0.15772","0.05070"
"103.100","8.592","37266.20","0.15807","0.05070"
"103.200","8.600","37215.66","0.15842","0.05070"
"103.300","8.608","37179.67","0.15878","0.05071"
"103.400","8.617","37133.09","0.15913","0.05071"
"103.500","8.625","37114.60","0.15947","0.05071"
"103.600","8.633","37080.80","0.15982","0.05071"
"103.700","8.642","37040.18","0.16017","0.05071"
"103.800","8.650","37009.39","0.16052","0.05071"
"103.900","8.658","36973.02","0.16088","0.05071"
"104.000","8.667","36925.71","0.16123","0.05071"
"104.100","8.675","36904.93","0.16159","0.05071"
"104.200","8.683","36873.68","0.16195","0.05071"
"104.300","8.692","36833.60","0.16231","0.05072"
"104.400","8.700","36791.96","0.16266","0.05072"
"104.500","8.709","36743.72","0.16303","0.05072"
"104.600","8.717","36708.41","0.16338","0.05072"
"104.700","8.725","36694.01","0.16374","0.05072"
"104.800","8.734","36661.55","0.16410","0.05072"
"104.900","8.742","36606.75","0.16446","0.05072"
"105.000","8.750","36581.67","0.16482","0.05072"
"105.100","8.759","36523.48","0.16518","0.05072"
"105.200","8.767","36495.40","0.16554","0.05072"
"105.300","8.775","36473.22","0.16590","0.05072"
"105.400","8.784","36430.09","0.16627","0.05072"
"105.500","8.792","36386.00","0.16663","0.05072"
"105.600","8.800","36344.89","0.16699","0.05072"
"105.700","8.809","36291.40","0.16735","0.05072"
"105.800","8.817","36275.64","0.16771","0.05072"
"105.900","8.825","36239.91","0.16808","0.05072"
"106.000","8.834","36191.92","0.16844","0.05072"
"106.100","8.842","36153.60","0.16880","0.05072"
"106.200","8.850","36103.07","0.16917","0.05072"
"106.300","8.859","36074.48","0.16953","0.05072"
"106.400","8.867","36045.81","0.16989","0.05072"
"106.500","8.875","35988.96","0.17025","0.05072"
"106.600","8.884","35955.66","0.17061","0.05072"
"106.700","8.892","35907.04","0.17097","0.05072"
"106.800","8.900","35875.48","0.17133","0.05072"
"106.900","8.909","35852.16","0.17168","0.05072"
"107.000","8.917","35808.39","0.17205","0.05072"
"107.100","8.925","35754.42","0.17242","0.05072"
"107.200","8.934","35705.71","0.17278","0.05072"
"107.300","8.942","35664.80","0.17314","0.05072"
"107.400","8.950","35644.43","0.17350","0.05072"
"107.500","8.959","35603.89","0.17386","0.05072"
"107.600","8.967","35558.84","0.17423","0.05072"
"107.700","8.975","35499.88","0.17460","0.05072"
"107.800","8.983","35457.11","0.17495","0.05072"
"107.900","8.992","35434.13","0.17531","0.05072"
"108.000","9.000","35381.86","0.17568","0.05072"
"108.100","9.008","35353.37","0.17604","0.05072"
"108.200","9.017","35305.02","0.17642","0.05072"
"108.300","9.025","35253.83","0.17678","0.05072"
"108.400","9.033","35218.87","0.17714","0.05071"
"108.500","9.042","35164.63","0.17751","0.05071"
"108.600","9.050","35119.00","0.17787","0.05071"
"108.700","9.059","35066.27","0.17824","0.05071"
"108.800","9.067","35045.27","0.17860","0.05071"
"108.900","9.075","35015.38","0.17897","0.05071"
"109.000","9.083","34947.84","0.17933","0.05071"
"109.100","9.092","34891.36","0.17970","0.05071"
"109.200","9.100","34844.32","0.18006","0.05071"
"109.300","9.109","34822.74","0.18043","0.05071"
"109.400","9.117","34775.84","0.18080","0.05071"
"109.500","9.125","34737.17","0.18116","0.05071"
"109.600","9.134","34671.86","0.18154","0.05071"
"109.700","9.142","34623.65","0.18190","0.05070"
"109.800","9.150","34593.41","0.18227","0.05070"
"109.900","9.158","34527.27","0.18263","0.05070"
"110.000","9.167","34484.71","0.18300","0.05070"
"110.100","9.175","34446.06","0.18337","0.05070"
"110.200","9.183","34415.24","0.18373","0.05070"
"110.300","9.192","34344.23","0.18410","0.05070"
"110.400","9.200","34299.80","0.18448","0.05070"
"110.500","9.208","34232.72","0.18485","0.05070"
"110.600","9.217","34212.00","0.18521","0.05070"
"110.700","9.225","34170.86","0.18559","0.05070"
"110.800","9.234","34114.30","0.18596","0.05070"
"110.900","9.242","34034.39","0.18633","0.05070"
"111.000","9.250","33995.32","0.18670","0.05069"
"111.100","9.259","33947.44","0.18707","0.05069"
"111.200","9.267","33893.11","0.18745","0.05069"
"111.300","9.275","33826.30","0.18782","0.05069"
"111.400","9.284","33791.47","0.18820","0.05069"
"111.500","9.292","33680.99","0.18860","0.05069"
"111.600","9.300","33582.00","0.18903","0.05068"
"111.700","9.309","33281.11","0.18960","0.05068"
"111.742","9.313","16514.12","0.15307","0.05085"
