Repository: Tritristu/ME-354

File: TensionLab/data/experimentalData/1018 Steel Sample 3.csv (part 2 of 2)
Crosshead Rate,"5.00",mm/min
Time,Extension,Load,Axial Strain,Transverse Strain
(s),(mm),(N),(mm/mm),(mm/mm)
"83.100","6.925","41773.07","0.07892","0.01833"
"83.200","6.933","41744.08","0.07912","0.01832"
"83.300","6.942","41725.70","0.07932","0.01832"
"83.400","6.950","41723.11","0.07953","0.01832"
"83.500","6.958","41716.29","0.07972","0.01832"
"83.600","6.967","41699.43","0.07992","0.01832"
"83.700","6.975","41681.95","0.08011","0.01832"
"83.800","6.983","41660.59","0.08031","0.01832"
"83.900","6.992","41632.15","0.08050","0.01832"
"84.000","7.000","41623.26","0.08070","0.01832"
"84.100","7.009","41610.21","0.08089","0.01832"
"84.200","7.017","41577.83","0.08108","0.01832"
"84.300","7.025","41559.00","0.08129","0.01832"
"84.400","7.034","41544.00","0.08149","0.01832"
"84.500","7.042","41526.58","0.08169","0.01832"
"84.600","7.050","41515.15","0.08188","0.01832"
"84.700","7.059","41502.45","0.08207","0.01832"
"84.800","7.067","41470.66","0.08227","0.01831"
"84.900","7.075","41448.32","0.08247","0.01831"
"85.000","7.084","41431.40","0.08267","0.01831"
"85.100","7.092","41415.81","0.08287","0.01831"
"85.200","7.100","41401.43","0.08307","0.01831"
"85.300","7.108","41378.85","0.08327","0.01831"
"85.400","7.117","41360.21","0.08348","0.01831"
"85.500","7.125","41337.48","0.08368","0.01831"
"85.600","7.134","41318.14","0.08387","0.01831"
"85.700","7.142","41310.68","0.08408","0.01831"
"85.800","7.150","41297.68","0.08428","0.01831"
"85.900","7.159","41270.12","0.08448","0.01830"
"86.000","7.167","41241.31","0.08469","0.01830"
"86.100","7.175","41219.58","0.08488","0.01830"
"86.200","7.184","41211.84","0.08509","0.01830"
"86.300","7.192","41182.55","0.08529","0.01830"
"86.400","7.200","41148.85","0.08550","0.01830"
"86.500","7.208","41127.63","0.08571","0.01830"
"86.600","7.217","41115.32","0.08592","0.01830"
"86.700","7.225","41111.39","0.08612","0.01830"
"86.800","7.234","41099.98","0.08633","0.01830"
"86.900","7.242","41088.34","0.08654","0.01830"
"87.000","7.250","41057.62","0.08674","0.01829"
"87.100","7.259","41032.68","0.08695","0.01830"
"87.200","7.267","41010.52","0.08717","0.01830"
"87.300","7.275","41004.43","0.08738","0.01829"
"87.400","7.284","40970.79","0.08760","0.01830"
"87.500","7.292","40942.98","0.08781","0.01829"
"87.600","7.300","40923.27","0.08803","0.01829"
"87.700","7.309","40909.28","0.08824","0.01829"
"87.800","7.317","40892.03","0.08847","0.01829"
"87.900","7.325","40878.16","0.08869","0.01829"
"88.000","7.334","40852.91","0.08890","0.01829"
"88.100","7.342","40824.07","0.08911","0.01829"
"88.200","7.350","40804.11","0.08932","0.01829"
"88.300","7.359","40798.63","0.08955","0.01829"
"88.400","7.367","40777.20","0.08976","0.01829"
"88.500","7.375","40751.62","0.08998","0.01829"
"88.600","7.383","40718.99","0.09019","0.01829"
"88.700","7.392","40700.07","0.09041","0.01829"
"88.800","7.400","40687.38","0.09062","0.01829"
"88.900","7.408","40672.13","0.09083","0.01829"
"89.000","7.417","40656.54","0.09104","0.01829"
"89.100","7.425","40624.15","0.09125","0.01829"
"89.200","7.433","40599.59","0.09146","0.01829"
"89.300","7.442","40585.96","0.09168","0.01828"
"89.400","7.450","40559.38","0.09189","0.01828"
"89.500","7.459","40530.21","0.09211","0.01828"
"89.600","7.467","40509.74","0.09232","0.01828"
"89.700","7.475","40500.98","0.09254","0.01828"
"89.800","7.483","40482.94","0.09276","0.01828"
"89.900","7.492","40472.73","0.09298","0.01828"
"90.000","7.500","40450.35","0.09319","0.01828"
"90.100","7.509","40414.91","0.09341","0.01828"
"90.200","7.517","40384.26","0.09363","0.01828"
"90.300","7.525","40370.82","0.09385","0.01828"
"90.400","7.534","40342.23","0.09407","0.01828"
"90.500","7.542","40320.95","0.09429","0.01828"
"90.600","7.550","40298.06","0.09452","0.01828"
"90.700","7.559","40280.78","0.09474","0.01828"
"90.800","7.567","40267.81","0.09496","0.01827"
"90.900","7.575","40247.39","0.09518","0.01827"
"91.000","7.584","40230.03","0.09541","0.01828"
"91.100","7.592","40192.80","0.09564","0.01827"
"91.200","7.600","40177.01","0.09586","0.01827"
"91.300","7.609","40151.91","0.09607","0.01827"
"91.400","7.617","40112.79","0.09628","0.01827"
"91.500","7.625","40089.86","0.09649","0.01827"
"91.600","7.634","40079.85","0.09671","0.01827"
"91.700","7.642","40061.14","0.09694","0.01827"
"91.800","7.650","40047.15","0.09716","0.01827"
"91.900","7.658","40023.81","0.09738","0.01827"
"92.000","7.667","39988.96","0.09760","0.01827"
"92.100","7.675","39973.17","0.09783","0.01827"
"92.200","7.684","39942.55","0.09805","0.01826"
"92.300","7.692","39914.45","0.09828","0.01826"
"92.400","7.700","39891.60","0.09850","0.01826"
"92.500","7.708","39875.54","0.09873","0.01826"
"92.600","7.717","39863.63","0.09895","0.01826"
"92.700","7.725","39843.38","0.09918","0.01826"
"92.800","7.734","39811.94","0.09940","0.01826"
"92.900","7.742","39778.14","0.09964","0.01826"
"93.000","7.750","39759.11","0.09987","0.01826"
"93.100","7.759","39738.68","0.10010","0.01826"
"93.200","7.767","39711.73","0.10032","0.01826"
"93.300","7.775","39678.58","0.10055","0.01826"
"93.400","7.784","39663.48","0.10078","0.01825"
"93.500","7.792","39649.08","0.10101","0.01825"
"93.600","7.800","39624.47","0.10123","0.01825"
"93.700","7.809","39601.34","0.10146","0.01825"
"93.800","7.817","39555.97","0.10169","0.01825"
"93.900","7.825","39540.88","0.10192","0.01825"
"94.000","7.833","39509.23","0.10215","0.01825"
"94.100","7.842","39478.02","0.10238","0.01825"
"94.200","7.850","39459.74","0.10261","0.01825"
"94.300","7.859","39449.72","0.10285","0.01825"
"94.400","7.867","39441.75","0.10308","0.01825"
"94.500","7.875","39409.53","0.10331","0.01824"
"94.600","7.883","39372.02","0.10354","0.01824"
"94.700","7.892","39350.89","0.10378","0.01824"
"94.800","7.900","39322.92","0.10402","0.01824"
"94.900","7.909","39291.04","0.10425","0.01824"
"95.000","7.917","39255.60","0.10449","0.01824"
"95.100","7.925","39246.36","0.10472","0.01824"
"95.200","7.934","39232.22","0.10496","0.01824"
"95.300","7.942","39202.41","0.10520","0.01823"
"95.400","7.950","39161.80","0.10544","0.01824"
"95.500","7.958","39145.38","0.10567","0.01823"
"95.600","7.967","39128.07","0.10591","0.01823"
"95.700","7.975","39096.91","0.10615","0.01823"
"95.800","7.984","39058.15","0.10639","0.01823"
"95.900","7.992","39039.40","0.10663","0.01823"
"96.000","8.000","39029.29","0.10688","0.01823"
"96.100","8.009","38992.90","0.10712","0.01823"
"96.200","8.017","38954.98","0.10735","0.01823"
"96.300","8.025","38932.38","0.10759","0.01823"
"96.400","8.034","38909.00","0.10784","0.01823"
"96.500","8.042","38868.84","0.10808","0.01823"
"96.600","8.050","38851.36","0.10832","0.01823"
"96.700","8.058","38838.42","0.10856","0.01823"
"96.800","8.067","38824.78","0.10880","0.01823"
"96.900","8.075","38796.09","0.10904","0.01823"
"97.000","8.084","38749.95","0.10929","0.01822"
"97.100","8.092","38720.51","0.10954","0.01822"
"97.200","8.100","38686.53","0.10978","0.01822"
"97.300","8.108","38653.28","0.11003","0.01822"
"97.400","8.117","38631.76","0.11027","0.01822"
"97.500","8.125","38619.82","0.11051","0.01822"
"97.600","8.134","38596.77","0.11076","0.01822"
"97.700","8.142","38564.76","0.11101","0.01822"
"97.800","8.150","38535.46","0.11125","0.01822"
"97.900","8.159","38514.68","0.11149","0.01822"
"98.000","8.167","38476.35","0.11175","0.01822"
"98.100","8.175","38436.60","0.11200","0.01822"
"98.200","8.184","38413.81","0.11225","0.01821"
"98.300","8.192","38395.94","0.11249","0.01821"
"98.400","8.200","38360.17","0.11274","0.01821"
"98.500","8.209","38326.84","0.11299","0.01821"
"98.600","8.217","38306.42","0.11325","0.01821"
"98.700","8.225","38271.24","0.11349","0.01821"
"98.800","8.234","38244.49","0.11374","0.01821"
"98.900","8.242","38223.33","0.11399","0.01821"
"99.000","8.250","38212.70","0.11424","0.01821"
"99.100","8.259","38166.37","0.11449","0.01820"
"99.200","8.267","38125.19","0.11474","0.01821"
"99.300","8.275","38105.14","0.11500","0.01821"
"99.400","8.284","38061.16","0.11525","0.01820"
"99.500","8.292","38025.93","0.11550","0.01820"
"99.600","8.300","38013.57","0.11574","0.01820"
"99.700","8.309","38000.43","0.11600","0.01820"
"99.800","8.317","37967.20","0.11625","0.01819"
"99.900","8.325","37916.45","0.11650","0.01819"
"100.000","8.334","37900.52","0.11674","0.01819"
"100.100","8.342","37853.29","0.11700","0.01819"
"100.200","8.350","37815.32","0.11726","0.01819"
"100.300","8.359","37792.09","0.11750","0.01819"
"100.400","8.367","37778.36","0.11775","0.01819"
"100.500","8.375","37748.39","0.11800","0.01819"
"100.600","8.384","37713.79","0.11826","0.01819"
"100.700","8.392","37697.51","0.11852","0.01819"
"100.800","8.400","37646.11","0.11877","0.01819"
"100.900","8.409","37614.14","0.11903","0.01819"
"101.000","8.417","37594.52","0.11929","0.01819"
"101.100","8.425","37563.42","0.11954","0.01819"
"101.200","8.434","37517.53","0.11979","0.01818"
"101.300","8.442","37486.48","0.12005","0.01818"
"101.400","8.450","37455.32","0.12032","0.01818"
"101.500","8.458","37422.73","0.12058","0.01818"
"101.600","8.467","37398.26","0.12083","0.01818"
"101.700","8.475","37374.91","0.12109","0.01818"
"101.800","8.484","37345.41","0.12135","0.01818"
"101.900","8.492","37294.68","0.12161","0.01818"
"102.000","8.500","37265.66","0.12186","0.01818"
"102.100","8.508","37213.72","0.12211","0.01818"
"102.200","8.517","37185.70","0.12237","0.01818"
"102.300","8.525","37180.11","0.12263","0.01818"
"102.400","8.534","37150.32","0.12288","0.01817"
"102.500","8.542","37102.65","0.12315","0.01817"
"102.600","8.550","37081.23","0.12341","0.01817"
"102.700","8.558","37037.54","0.12366","0.01817"
"102.800","8.567","36997.67","0.12393","0.01817"
"102.900","8.575","36980.78","0.12420","0.01817"
"103.000","8.584","36942.47","0.12446","0.01817"
"103.100","8.592","36898.14","0.12472","0.01817"
"103.200","8.600","36877.53","0.12497","0.01817"
"103.300","8.609","36840.30","0.12522","0.01817"
"103.400","8.617","36793.56","0.12549","0.01817"
"103.500","8.625","36772.77","0.12575","0.01817"
"103.600","8.634","36748.16","0.12601","0.01817"
"103.700","8.642","36701.34","0.12628","0.01816"
"103.800","8.650","36663.33","0.12654","0.01816"
"103.900","8.659","36620.68","0.12681","0.01816"
"104.000","8.667","36582.43","0.12708","0.01816"
"104.100","8.675","36568.59","0.12735","0.01816"
"104.200","8.684","36529.78","0.12761","0.01816"
"104.300","8.692","36487.89","0.12787","0.01816"
"104.400","8.700","36456.77","0.12815","0.01816"
"104.500","8.709","36411.95","0.12842","0.01815"
"104.600","8.717","36370.88","0.12869","0.01815"
"104.700","8.725","36350.12","0.12896","0.01815"
"104.800","8.733","36313.85","0.12923","0.01815"
"104.900","8.742","36272.66","0.12950","0.01815"
"105.000","8.750","36234.25","0.12978","0.01815"
"105.100","8.759","36183.15","0.13005","0.01815"
"105.200","8.767","36154.05","0.13032","0.01815"
"105.300","8.775","36126.63","0.13059","0.01814"
"105.400","8.784","36092.63","0.13087","0.01814"
"105.500","8.792","36054.60","0.13115","0.01814"
"105.600","8.800","36006.70","0.13143","0.01814"
"105.700","8.809","35962.47","0.13170","0.01814"
"105.800","8.817","35943.01","0.13198","0.01814"
"105.900","8.825","35906.53","0.13226","0.01814"
"106.000","8.834","35848.84","0.13255","0.01814"
"106.100","8.842","35814.55","0.13283","0.01814"
"106.200","8.850","35771.27","0.13311","0.01814"
"106.300","8.859","35745.17","0.13338","0.01814"
"106.400","8.867","35705.64","0.13366","0.01813"
"106.500","8.875","35667.38","0.13394","0.01814"
"106.600","8.884","35623.91","0.13422","0.01813"
"106.700","8.892","35574.19","0.13451","0.01813"
"106.800","8.900","35532.90","0.13479","0.01813"
"106.900","8.909","35511.24","0.13508","0.01813"
"107.000","8.917","35473.01","0.13536","0.01813"
"107.100","8.925","35424.22","0.13565","0.01813"
"107.200","8.934","35362.74","0.13593","0.01812"
"107.300","8.942","35325.40","0.13621","0.01812"
"107.400","8.950","35299.21","0.13650","0.01812"
"107.500","8.959","35243.08","0.13679","0.01812"
"107.600","8.967","35216.90","0.13707","0.01812"
"107.700","8.975","35164.09","0.13736","0.01812"
"107.800","8.984","35119.83","0.13765","0.01812"
"107.900","8.992","35083.83","0.13795","0.01812"
"108.000","9.000","35019.73","0.13824","0.01812"
"108.100","9.008","34968.69","0.13854","0.01812"
"108.200","9.017","34925.48","0.13883","0.01812"
"108.300","9.025","34906.25","0.13912","0.01811"
"108.400","9.034","34849.23","0.13942","0.01811"
"108.500","9.042","34778.47","0.13972","0.01811"
"108.600","9.050","34717.77","0.14002","0.01811"
"108.700","9.059","34693.38","0.14032","0.01811"
"108.800","9.067","34634.11","0.14063","0.01811"
"108.900","9.075","34575.52","0.14094","0.01811"
"109.000","9.084","34505.14","0.14125","0.01811"
"109.100","9.092","34451.66","0.14157","0.01811"
"109.200","9.100","34365.60","0.14189","0.01810"
"109.300","9.109","34257.94","0.14226","0.01810"
"109.400","9.117","34040.96","0.14270","0.01809"
"109.500","9.125","33454.04","0.14344","0.01808"
"109.552","9.130","16728.68","0.15167","0.01792"
