Repository: Tritristu/ME-354

File: TorsionLab/1018 Steel Sample 1.csv
Angle (deg) ,Force  (kgf)
0,0
2,0.41
4,0.89
6,1.38
8,1.88
10,2.35
12,2.82
14,3.28
16,3.77
18,4.19
20,4.67
22,5.12
24,5.48
26,5.89
28,6.2
30,6.44
35,6.85
40,7.2
45,7.44
90,8.05
135,8.35
180,8.65
270,8.68
360,8.92
450,9.04
540,9.1
720,9.04
900,9.2
1080,9.04
1260,9.18
1620,9.12
1980,9.17
2340,9.21
2700,9.21
3060,9.23
3420,9.23
3780,9.29
4140,9.31
4500,9.38
4860,9.39
5220,9.41
5580,9.48
5940,9.53
6300,9.56
6660,9.57
7020,9.57
7380,9.64
7740,9.65
8100,9.72
8460,9.73

File: TorsionLab/1018 Steel Sample 2.csv
Angle (deg) ,Force  (kgf)
0,0
2,0.37
4,0.79
6,1.2
8,1.58
10,2
12,2.38
14,2.85
16,3.27
18,3.67
20,4.11
22,4.5
24,4.92
26,5.32
28,5.64
30,5.96
35,6.5
40,6.89
45,7.18
90,8.2
135,8.65
180,8.91
270,9.08
360,9.07
450,9.05
540,9.08
720,9.24
900,9.2
1080,9.3
1260,9.33
1620,9.41
1980,9.35
2340,9.4
2700,9.42
3060,9.61
3420,9.73
3780,9.81
4140,9.85
4500,9.87
4860,9.89
5220,9.88
5580,9.96
5940,10.05
6300,10.1
6660,10.12
7020,10.2

File: TorsionLab/1018 Steel Sample 3.csv
Angle (deg) ,Force  (kgf)
0,0
2,0.47
4,0.88
6,1.39
8,1.87
10,2.34
12,2.81
14,3.3
16,3.78
18,4.24
20,4.71
22,5.15
24,5.6
26,6
28,6.34
30,6.62
35,7.13
40,7.51
45,7.82
90,8.79
135,9.06
180,9.23
270,9.45
360,9.62
450,9.72
540,9.83
720,9.85
900,9.85
1080,9.8
1260,9.86
1620,9.9
1980,9.92
2340,9.91
2700,9.94
3060,9.97
3420,10.03
3780,10.06
4140,10.12
4500,10.1
4860,10.19
5220,10.22
5580,10.29
5940,10.35
6300,10.4
6660,10.33
7020,10.42
7380,10.49
7740,10.56

File: TorsionLab/6061 Aluminum Sample 2.csv
Angle (deg) ,Force  (kgf)
0,0
2,0.13
4,0.28
6,0.44
8,0.6
10,0.75
12,0.91
14,1.07
16,1.23
18,1.38
20,1.54
22,1.69
24,1.85
26,2
28,2.14
30,2.29
35,2.6
40,2.82
45,3.02
90,3.6
135,3.73
180,3.77
270,3.83
360,3.91
450,3.96
540,4.01
720,4.05
900,4.08
1080,4.11
1260,4.12
1620,4.15
1980,4.18
2340,4.18
2700,4.17
3060,4.17
3420,4.17
3780,4.17
4140,4.1
4500,4.07
4860,4.04
5220,4
5580,3.97
5940,3.95
6300,3.89
6660,3.93
7020,3.95
7380,3.91
7740,3.95
8100,3.96
8460,4.02
8820,4
9180,3.98
9540,4
9900,4.01
10260,4
10620,4
10980,4.03
11340,4.09
11700,4.05
12060,4.06
12420,4.03
12780,4.02
13140,4.13
13500,4.08
13860,4.14
14220,4.16
14580,4.21
14940,4.11
15300,4.09

File: TorsionLab/6061 Aluminum Sample 3.csv
Angle (deg) ,Force  (kgf)
0,0
2,0.16
4,0.31
6,0.48
8,0.65
10,0.82
12,0.98
14,1.15
16,1.31
18,1.48
20,1.62
22,1.8
24,1.96
26,2.11
28,2.26
30,2.41
35,2.75
40,3.01
45,3.2
90,3.79
135,3.93
180,4.01
270,4.06
360,4.12
450,4.16
540,4.2
720,4.23
900,4.3
1080,4.3
1260,4.32
1620,4.34
1980,4.33
2340,4.33
2700,4.34
3060,4.35
3420,4.35
3780,4.35
4140,4.36
4500,4.36
4860,4.34
